Repository: EasyScience/EasyDiffractionLib

<p>
  <picture>
    <!-- light mode logo -->
    <source media='(prefers-color-scheme: light)' srcset='https://raw.githubusercontent.com/easyscience/assets-branding/refs/heads/master/easydiffraction/logos/light.svg'>
    <!-- dark mode logo -->
    <source media='(prefers-color-scheme: dark)' srcset='https://raw.githubusercontent.com/easyscience/assets-branding/refs/heads/master/easydiffraction/logos/dark.svg'>
    <!-- default logo == light mode logo -->
  </picture>
**EasyDiffraction** is a Python package for calculating neutron powder diffraction patterns based on a structural
   model and refining its parameters against experimental data.

File: examples/data/lbco.cif
data_lbco

_cell.length_a 3.88
_cell.length_b 3.88
_cell.length_c 3.88
_cell.angle_alpha 90
_cell.angle_beta 90
_cell.angle_gamma 90

_space_group.name_H-M_alt "P m -3 m"
_space_group.IT_coordinate_system_code 1

loop_
_atom_site.label
_atom_site.type_symbol
_atom_site.fract_x
_atom_site.fract_y
_atom_site.fract_z
_atom_site.occupancy
_atom_site.ADP_type
_atom_site.B_iso_or_equiv
La La 0 0 0 0.5 Biso 0.49
Ba Ba 0 0 0 0.5 Biso 0.49
Co Co 0.5 0.5 0.5 1 Biso 0.26
O O 0 0.5 0.5 1 Biso 1.40

File: examples/data/lbco_adp.cif
data_lbco

_cell.length_a 3.89
_cell.length_b 3.89
_cell.length_c 3.89
_cell.angle_alpha 90
_cell.angle_beta  90
_cell.angle_gamma 90

_space_group.name_H-M_alt "P m -3 m"
_space_group.IT_coordinate_system_code 1

loop_
_atom_site.label
_atom_site.type_symbol
_atom_site.fract_x
_atom_site.fract_y
_atom_site.fract_z
_atom_site.occupancy
_atom_site.ADP_type
_atom_site.B_iso_or_equiv
La La  0.0 0.0 0.0  0.5  Biso 0.4958
Ba Ba  0.0 0.0 0.0  0.5  Biso 0.4943
Co Co  0.5 0.5 0.5  1.0  Biso 0.2567
O  O   0.0 0.5 0.5  1.0  Biso 1.4041
